Repository: ghazalkhalighinejad/AI4MAT

File: json_ground_truth/true_json/L101_S8_Dang_2007.json
{
    "PolymerNanocomposite": {
        "ID": "L101_S8_Dang_2007",
        "Control_ID": "L101_S1_Dang_2007",
        "SchemaVersion": "PNC_schema_041220",
        "DatasetID": "5e96fe71c9db0157d0737e3e",
        "SchemaID": "5e96dbe7c49dc53363c20305",
        "DATA_SOURCE": {
            "Citation": {
                "CommonFields": {
                    "CitationType": "research article",
                    "Publication": "Composites Science and Technology",
                    "Title": "Study on microstructure and dielectric property of the BaTiO3/epoxy resin composites",
                    "Author": [
                        "Dang, Zhi-Min",
                        "Yu, Yan-Fei",
                        "Xu, Hai-Ping",
                        "Bai, Jinbo"
                    ],
                    "Keyword": [
                        "Dielectric properties",
                        "Microstructure",
                        "Silane coupling agent",
                        "BaTiO3"
                    ],
                    "Publisher": "Elsevier",
                    "PublicationYear": "2008",
                    "DOI": "10.1016/j.compscitech.2007.05.021",
                    "Volume": "68",
                    "URL": "https://www.sciencedirect.com/science/article/pii/S0266353807002199?via%3Dihub",
                    "Language": "English",
                    "Location": "Key Laboratory of Beijing City on Preparation and Processing of Novel Polymer Materials and Key Laboratory of the Ministry of Education on Nanomaterials, Beijing University of Chemical Technology, Beijing 100029, PR China",
                    "DateOfCitation": "2015-07-24"
                },
                "CitationType": {
                    "Journal": {
                        "ISSN": "0266-3538",
                        "Issue": "1"
                    }
                }
            }
        },
        "MATERIALS": {
            "Matrix": {
                "MatrixComponent": {
                    "ChemicalName": "bisphenol A epoxy resin",
                    "StdChemicalName": "DGEBA Epoxy Resin",
                    "uSMILES": "CC(C)(C1=CC=C(OCC2CO2)C=C1)C3=CC=C(OCC4CO4)C=C3",
                    "Abbreviation": "EPR",
                    "ManufacturerOrSourceName": "Dow chemical",
                    "TradeName": "DER661",
                    "Density": {
                        "description": "inserted from ChemProps, NanoMine",
                        "value": "1.13",
                        "unit": "g/cm3"
                    }
                },
                "MatrixProcessing": {
                    "ChooseParameter": [
                        {
                            "Mixing": {
                                "MixingMethod": "dissolving",
                                "ChemicalUsed": {
                                    "description": "acetone"
                                }
                            }
                        },
                        {
                            "Additive": {
                                "Description": "MeTHPA was chosen as a hardener in 10/4 (EPR/MeTHPA) weight ratio",
                                "Additive": "MeTHPA"
                            }
                        }
                    ]
                }
            },
            "Filler": {
                "FillerComponent": {
                    "ChemicalName": "barium titanate",
                    "StdChemicalName": "Barium titanate",
                    "Abbreviation": "BaTiO3",
                    "ManufacturerOrSourceName": "Guoteng electronic ceramic company",
                    "Density": {
                        "description": "inserted from ChemProps, NanoMine",
                        "value": "6.02",
                        "unit": "g/cm3"
                    },
                    "SphericalParticleDiameter": {
                        "value": "0.7",
                        "unit": "micrometers"
                    },
                    "SurfaceArea": {
                        "specific": {
                            "description": "value ranges from 9 - 1.3",
                            "value": "9",
                            "unit": "m^2/g"
                        }
                    },
                    "FillerComponentInComposite": {
                        "mass": "0.6954177897574124",
                        "volume": "0.3"
                    },
                    "ParticleSurfaceTreatment": [
                        {
                            "ChemicalName": "silane coupling agent",
                            "Abbreviation": "KH550",
                            "MolecularWeight": {
                                "description": "The amount of KH550 and BYK-9010 was 1.0 wt% in comparison with the BaTiO3 powders"
                            }
                        },
                        {
                            "ChemicalName": "phosphated ester",
                            "Abbreviation": "BYK-9010",
                            "MolecularWeight": {
                                "description": "The amount of KH550 and BYK-9010 was 1.0 wt% in comparison with the BaTiO3 powders"
                            }
                        }
                    ]
                },
                "FillerComposition": {
                    "Fraction": {
                        "mass": {
                            "value": "0.6954177897574124",
                            "source": "computed by NanoMine"
                        },
                        "volume": {
                            "value": "0.3",
                            "source": "reported"
                        }
                    }
                }
            }
        },
        "PROCESSING": {
            "SolutionProcessing": {
                "ChooseParameter": [
                    {
                        "Other": "Suspensions containing BaTiO3 powder, KH550 and solvent were prepared in a polytetrafluoroethylene (PTFE) bottle"
                    },
                    {
                        "Mixing": {
                            "Description": "Ultrasonic was applied to the suspensions.",
                            "MixingMethod": "ultra-sonication"
                        }
                    },
                    {
                        "Additive": {
                            "Description": "EPR and curing agent were added into the suspensions.",
                            "Additive": "EPR"
                        }
                    },
                    {
                        "Additive": {
                            "Description": "Catalyst 2,4-EMI was added into suspensions",
                            "Additive": "2-ethyl-4- methyl-imidazole"
                        }
                    },
                    {
                        "Mixing": {
                            "MixingMethod": "ball milling",
                            "Time": {
                                "value": "24",
                                "unit": "hours"
                            }
                        }
                    },
                    {
                        "Heating": {
                            "Temperature": {
                                "value": "75",
                                "unit": "Celsius"
                            },
                            "Time": {
                                "value": "1",
                                "unit": "hours"
                            }
                        }
                    },
                    {
                        "Drying-Evaporation": {
                            "Description": "To remove solvent residue",
                            "Temperature": {
                                "value": "75",
                                "unit": "Celsius"
                            },
                            "Time": {
                                "value": "30",
                                "unit": "minutes"
                            }
                        }
                    },
                    {
                        "Molding": {
                            "MoldingMode": "hot-pressing",
                            "MoldingInfo": {
                                "Description": "Samples were cured at temperature range between 150 and 160 degrees celsius",
                                "Temperature": {
                                    "value": "150",
                                    "unit": "Celsius"
                                }
                            }
                        }
                    }
                ]
            }
        },
        "CHARACTERIZATION": {
            "Scanning_Electron_Microscopy": {
                "EquipmentUsed": "Hitachi S-4700"
            },
            "Differential_Scanning_Calorimetry": {
                "Equipment": "Dupont TA 2010"
            },
            "Fourier_Transform_Infrared_Spectroscopy": {
                "Equipment": "Nexus 670"
            }
        },
        "PROPERTIES": {
            "Electrical": {
                "AC_DielectricDispersion": [
                    {
                        "Dielectric_Real_Permittivity": {
                            "description": "Dielectric Permittivity at 10^3 Hz. Taken at room temperature",
                            "value": "11.25338437"
                        },
                        "Dielectric_Loss_Tangent": {
                            "description": "Loss Tangent at 10^3 Hz. Taken at room temperature",
                            "value": "0.021390374"
                        }
                    },
                    {
                        "Dielectric_Real_Permittivity": {
                            "description": "Dielectric Permittivity at 10^6 Hz. Taken at room temperature",
                            "value": "10.4815864"
                        },
                        "Dielectric_Loss_Tangent": {
                            "description": "Loss Tangent at 10^6 Hz. Taken at room temperature",
                            "value": "0.017121212"
                        }
                    }
                ]
            },
            "Thermal": {
                "GlassTransitionTemperature": {
                    "value": "53",
                    "unit": "Celsius"
                }
            }
        }
    }
}
