Repository: ghazalkhalighinejad/AI4MAT

File: json_ground_truth/true_json/L101_S9_Dang_2007.json
{
    "PolymerNanocomposite": {
        "ID": "L101_S9_Dang_2007",
        "Control_ID": "L101_S1_Dang_2007",
        "SchemaVersion": "PNC_schema_041220",
        "DatasetID": "5e96fe71c9db0157d0737e3e",
        "SchemaID": "5e96dbe7c49dc53363c20305",
        "DATA_SOURCE": {
            "Citation": {
                "CommonFields": {
                    "CitationType": "research article",
                    "Publication": "Composites Science and Technology",
                    "Title": "Study on microstructure and dielectric property of the BaTiO3/epoxy resin composites",
                    "Author": [
                        "Dang, Zhi-Min",
                        "Yu, Yan-Fei",
                        "Xu, Hai-Ping",
                        "Bai, Jinbo"
                    ],
                    "Keyword": [
                        "Dielectric properties",
                        "Microstructure",
                        "Silane coupling agent",
                        "BaTiO3"
                    ],
                    "Publisher": "Elsevier",
                    "PublicationYear": "2008",
                    "DOI": "10.1016/j.compscitech.2007.05.021",
                    "Volume": "68",
                    "URL": "https://www.sciencedirect.com/science/article/pii/S0266353807002199?via%3Dihub",
                    "Language": "English",
                    "Location": "Key Laboratory of Beijing City on Preparation and Processing of Novel Polymer Materials and Key Laboratory of the Ministry of Education on Nanomaterials, Beijing University of Chemical Technology, Beijing 100029, PR China",
                    "DateOfCitation": "2015-07-24"
                },
                "CitationType": {
                    "Journal": {
                        "ISSN": "0266-3538",
                        "Issue": "1"
                    }
                }
            }
        },
        "MATERIALS": {
            "Matrix": {
                "MatrixComponent": {
                    "ChemicalName": "bisphenol A epoxy resin",
                    "StdChemicalName": "DGEBA Epoxy Resin",
                    "uSMILES": "CC(C)(C1=CC=C(OCC2CO2)C=C1)C3=CC=C(OCC4CO4)C=C3",
                    "Abbreviation": "EPR",
                    "ManufacturerOrSourceName": "Dow chemical",
                    "TradeName": "DER661",
                    "Density": {
                        "description": "inserted from ChemProps, NanoMine",
                        "value": "1.13",
                        "unit": "g/cm3"
                    }
                },
                "MatrixProcessing": {
                    "ChooseParameter": [
                        {
                            "Mixing": {
                                "MixingMethod": "dissolving",
                                "ChemicalUsed": {
                                    "description": "acetone"
                                }
                            }
                        },
                        {
                            "Additive": {
                                "Description": "MeTHPA was chosen as a hardener in 10/4 (EPR/MeTHPA) weight ratio",
                                "Additive": "MeTHPA"
                            }
                        }
                    ]
                }
            },
            "Filler": {
                "FillerComponent": {
                    "ChemicalName": "barium titanate",
                    "StdChemicalName": "Barium titanate",
                    "Abbreviation": "BaTiO3",
                    "ManufacturerOrSourceName": "Guoteng electronic ceramic company",
                    "Density": {
                        "description": "inserted from ChemProps, NanoMine",
                        "value": "6.02",
                        "unit": "g/cm3"
                    },
                    "SphericalParticleDiameter": {
                        "value": "0.7",
                        "unit": "micrometers"
                    },
                    "SurfaceArea": {
                        "specific": {
                            "description": "value ranges from 9 - 1.3",
                            "value": "9",
                            "unit": "m^2/g"
                        }
                    },
                    "FillerComponentInComposite": {
                        "mass": "0.7802981205443941",
                        "volume": "0.4"
                    },
                    "ParticleSurfaceTreatment": [
                        {
                            "ChemicalName": "silane coupling agent",
                            "Abbreviation": "KH550",
                            "MolecularWeight": {
                                "description": "The amount of KH550 and BYK-9010 was 1.0 wt% in comparison with the BaTiO3 powders"
                            }
                        },
                        {
                            "ChemicalName": "phosphated ester",
                            "Abbreviation": "BYK-9010",
                            "MolecularWeight": {
                                "description": "The amount of KH550 and BYK-9010 was 1.0 wt% in comparison with the BaTiO3 powders"
                            }
                        }
                    ]
                },
                "FillerComposition": {
                    "Fraction": {
                        "mass": {
                            "value": "0.7802981205443941",
                            "source": "computed by NanoMine"
                        },
                        "volume": {
                            "value": "0.4",
                            "source": "reported"
                        }
                    }
                }
            }
        },
        "PROCESSING": {
            "SolutionProcessing": {
                "ChooseParameter": [
                    {
                        "Other": "Suspensions containing BaTiO3 powder, KH550 and solvent were prepared in a polytetrafluoroethylene (PTFE) bottle"
                    },
                    {
                        "Mixing": {
                            "Description": "Ultrasonic was applied to the suspensions.",
                            "MixingMethod": "ultra-sonication"
                        }
                    },
                    {
                        "Additive": {
                            "Description": "EPR and curing agent were added into the suspensions.",
                            "Additive": "EPR"
                        }
                    },
                    {
                        "Additive": {
                            "Description": "Catalyst 2,4-EMI was added into suspensions",
                            "Additive": "2-ethyl-4- methyl-imidazole"
                        }
                    },
                    {
                        "Mixing": {
                            "MixingMethod": "ball milling",
                            "Time": {
                                "value": "24",
                                "unit": "hours"
                            }
                        }
                    },
                    {
                        "Heating": {
                            "Temperature": {
                                "value": "75",
                                "unit": "Celsius"
                            },
                            "Time": {
                                "value": "1",
                                "unit": "hours"
                            }
                        }
                    },
                    {
                        "Drying-Evaporation": {
                            "Description": "To remove solvent residue",
                            "Temperature": {
                                "value": "75",
                                "unit": "Celsius"
                            },
                            "Time": {
                                "value": "30",
                                "unit": "minutes"
                            }
                        }
                    },
                    {
                        "Molding": {
                            "MoldingMode": "hot-pressing",
                            "MoldingInfo": {
                                "Description": "Samples were cured at temperature range between 150 and 160 degrees celsius",
                                "Temperature": {
                                    "value": "150",
                                    "unit": "Celsius"
                                }
                            }
                        }
                    }
                ]
            }
        },
        "CHARACTERIZATION": {
            "Scanning_Electron_Microscopy": {
                "EquipmentUsed": "Hitachi S-4700"
            },
            "Differential_Scanning_Calorimetry": {
                "Equipment": "Dupont TA 2010"
            },
            "Fourier_Transform_Infrared_Spectroscopy": {
                "Equipment": "Nexus 670"
            }
        },
        "PROPERTIES": {
            "Electrical": {
                "AC_DielectricDispersion": [
                    {
                        "Dielectric_Real_Permittivity": {
                            "description": "Dielectric Permittivity at 10^3 Hz. Taken at room temperature",
                            "value": "15.55700502"
                        },
                        "Dielectric_Loss_Tangent": {
                            "description": "Loss Tangent at 10^3 Hz.Taken at room temperature",
                            "value": "0.019251337"
                        }
                    },
                    {
                        "Dielectric_Real_Permittivity": {
                            "description": "Dielectric Permittivity at 10^6 Hz. Taken at room temperature",
                            "value": "14.39093484"
                        },
                        "Dielectric_Loss_Tangent": {
                            "description": "Loss Tangent at 10^6 Hz. Taken at room temperature",
                            "value": "0.017121212"
                        }
                    }
                ]
            },
            "Thermal": {
                "GlassTransitionTemperature": {
                    "value": "65.4",
                    "unit": "Celsius"
                }
            }
        }
    }
}

File: json_ground_truth/true_json/L102_S1_Hu_2007.json
{
    "PolymerNanocomposite": {
        "ID": "L102_S1_Hu_2007",
        "Control_ID": "L102_S1_Hu_2007",
        "SchemaVersion": "PNC_schema_041220",
        "DatasetID": "5e96fe8dc9db0157d0737e3f",
        "SchemaID": "5e96dbe7c49dc53363c20305",
        "DATA_SOURCE": {
            "Citation": {
                "CommonFields": {
                    "CitationType": "research article",
                    "Publication": "Journal of the European Ceramic Society",
                    "Title": "Dielectric properties of BST/polymer composite",
                    "Author": [
                        "Hu, Tao",
                        "Juuti, Jari",
                        "Jantunen, Heli",
                        "Vilkman, Taisto"
                    ],
                    "Keyword": [
                        "Composites",
                        "Dielectric properties",
                        "Microstructure-final",
                        "BST-COC"
                    ],
                    "Publisher": "Elsevier",
                    "PublicationYear": "2007",
                    "DOI": "10.1016/j.jeurceramsoc.2007.02.082",
                    "Volume": "27",
                    "URL": "https://www.sciencedirect.com/science/article/pii/S0955221907001252?via%3Dihub",
                    "Language": "English",
                    "Location": "Microelectronics and Materials Physics Laboratories, EMPART Research Group of Infotech Oulu, P.O. Box 4500, FIN-90014 University of Oulu, Finland",
                    "DateOfCitation": "2015-07-24"
                },
                "CitationType": {
                    "Journal": {
                        "ISSN": "0955-2219",
                        "Issue": "13-15"
                    }
                }
            }
        },
        "MATERIALS": {
            "Matrix": {
                "MatrixComponent": {
                    "ChemicalName": "cyclo olefin copolymer",
                    "StdChemicalName": "Cyclic olefin copolymer",
                    "uSMILES": "C=C.C1CC2CC1C=C2",
                    "Abbreviation": "COC",
                    "PolymerType": "copolymer",
                    "ManufacturerOrSourceName": "Ticona GmbH, Germany",
                    "TradeName": "Topas 8007S-04",
                    "Density": {
                        "value": "1.02",
                        "unit": "g/cm^3"
                    }
                }
            }
        },
        "PROCESSING": {
            "MeltMixing": {
                "ChooseParameter": {
                    "Molding": {
                        "MoldingMode": "hot-pressing",
                        "MoldingInfo": {
                            "Temperature": {
                                "value": "200",
                                "unit": "Celsius"
                            }
                        }
                    }
                }
            }
        },
        "CHARACTERIZATION": {
            "Scanning_Electron_Microscopy": {
                "EquipmentUsed": "JEOL JSM-6400"
            },
            "Dielectric_and_Impedance_Spectroscopy_Analysis": {
                "Equipment": "Agilent E4991A"
            },
            "XRay_Diffraction_and_Scattering": {
                "Equipment": "Siemens D5000"
            }
        },
        "PROPERTIES": {
            "Electrical": {
                "AC_DielectricDispersion": {
                    "Dielectric_Real_Permittivity": {
                        "description": "Relative permittivity at 1GHz",
                        "value": "2.3"
                    },
                    "Dielectric_Loss_Tangent": {
                        "description": "Loss Tangent at 1 GHz",
                        "value": "0"
                    }
                }
            }
        }
    }
}

File: json_ground_truth/true_json/L102_S3_Hu_2007.json
{
    "PolymerNanocomposite": {
        "ID": "L102_S3_Hu_2007",
        "Control_ID": "L102_S1_Hu_2007",
        "SchemaVersion": "PNC_schema_041220",
        "DatasetID": "5e96fe8dc9db0157d0737e3f",
        "SchemaID": "5e96dbe7c49dc53363c20305",
        "DATA_SOURCE": {
            "Citation": {
                "CommonFields": {
                    "CitationType": "research article",
                    "Publication": "Journal of the European Ceramic Society",
                    "Title": "Dielectric properties of BST/polymer composite",
                    "Author": [
                        "Hu, Tao",
                        "Juuti, Jari",
                        "Jantunen, Heli",
                        "Vilkman, Taisto"
                    ],
                    "Keyword": [
                        "Composites",
                        "Dielectric properties",
                        "Microstructure-final",
                        "BST-COC"
                    ],
                    "Publisher": "Elsevier",
                    "PublicationYear": "2007",
                    "DOI": "10.1016/j.jeurceramsoc.2007.02.082",
                    "Volume": "27",
                    "URL": "https://www.sciencedirect.com/science/article/pii/S0955221907001252?via%3Dihub",
                    "Language": "English",
                    "Location": "Microelectronics and Materials Physics Laboratories, EMPART Research Group of Infotech Oulu, P.O. Box 4500, FIN-90014 University of Oulu, Finland",
                    "DateOfCitation": "2015-07-24"
                },
                "CitationType": {
                    "Journal": {
                        "ISSN": "0955-2219",
                        "Issue": "13-15"
                    }
                }
            }
        },
        "MATERIALS": {
            "Matrix": {
                "MatrixComponent": {
                    "ChemicalName": "cyclo olefin copolymer",
                    "StdChemicalName": "Cyclic olefin copolymer",
                    "uSMILES": "C=C.C1CC2CC1C=C2",
                    "Abbreviation": "COC",
                    "PolymerType": "copolymer",
                    "ManufacturerOrSourceName": "Ticona GmbH, Germany",
                    "TradeName": "Topas 8007S-04",
                    "Density": {
                        "value": "1.02",
                        "unit": "g/cm^3"
                    }
                }
            },
            "Filler": {
                "FillerComponent": {
                    "ChemicalName": "barium strontium titanate",
                    "StdChemicalName": "Barium strontium titanate",
                    "Abbreviation": "BST",
                    "ManufacturerOrSourceName": "Sigma\u2013Aldrich Chemie GmbH, Germany",
                    "Density": {
                        "value": "4.9",
                        "unit": "g/cm^3"
                    },
                    "SphericalParticleDiameter": {
                        "description": "less than 200 nm",
                        "value": "200",
                        "unit": "nm"
                    },
                    "FillerComponentInComposite": {
                        "mass": "0.20181219110378915",
                        "volume": "0.05"
                    }
                },
                "FillerComposition": {
                    "Fraction": {
                        "mass": {
                            "value": "0.20181219110378915",
                            "source": "computed by NanoMine"
                        },
                        "volume": {
                            "value": "0.05",
                            "source": "reported"
                        }
                    }
                },
                "Description": "Ba0.5Sr0.5TiO3"
            }
        },
        "PROCESSING": {
            "MeltMixing": {
                "ChooseParameter": [
                    {
                        "Mixing": {
                            "Mixer": "Torque Rheometer",
                            "RPM": {
                                "description": "32-64 rpm",
                                "value": "48",
                                "unit": "rpm"
                            },
                            "Time": {
                                "value": "15",
                                "unit": "minutes",
                                "uncertainty": {
                                    "type": "absolute",
                                    "value": "5"
                                }
                            },
                            "Temperature": {
                                "value": "230",
                                "unit": "Celsius"
                            }
                        }
                    },
                    {
                        "Molding": {
                            "MoldingMode": "hot-pressing",
                            "MoldingInfo": {
                                "Temperature": {
                                    "value": "200",
                                    "unit": "Celsius"
                                }
                            }
                        }
                    }
                ]
            }
        },
        "CHARACTERIZATION": {
            "Scanning_Electron_Microscopy": {
                "EquipmentUsed": "JEOL JSM-6400"
            },
            "Dielectric_and_Impedance_Spectroscopy_Analysis": {
                "Equipment": "Agilent E4991A"
            },
            "XRay_Diffraction_and_Scattering": {
                "Equipment": "Siemens D5000"
            }
        },
        "PROPERTIES": {
            "Electrical": {
                "AC_DielectricDispersion": {
                    "Dielectric_Real_Permittivity": {
                        "description": "Relative permittivity at 1GHz",
                        "value": "2.9"
                    },
                    "Dielectric_Loss_Tangent": {
                        "description": "Loss Tangent at 1 GHz",
                        "value": "5e-05"
                    }
                }
            }
        }
    }
}

File: json_ground_truth/true_json/L102_S5_Hu_2007.json
{
    "PolymerNanocomposite": {
        "ID": "L102_S5_Hu_2007",
        "Control_ID": "L102_S1_Hu_2007",
        "SchemaVersion": "PNC_schema_041220",
        "DatasetID": "5e96fe8dc9db0157d0737e3f",
        "SchemaID": "5e96dbe7c49dc53363c20305",
        "DATA_SOURCE": {
            "Citation": {
                "CommonFields": {
                    "CitationType": "research article",
                    "Publication": "Journal of the European Ceramic Society",
                    "Title": "Dielectric properties of BST/polymer composite",
                    "Author": [
                        "Hu, Tao",
                        "Juuti, Jari",
                        "Jantunen, Heli",
                        "Vilkman, Taisto"
                    ],
                    "Keyword": [
                        "Composites",
                        "Dielectric properties",
                        "Microstructure-final",
                        "BST-COC"
                    ],
                    "Publisher": "Elsevier",
                    "PublicationYear": "2007",
                    "DOI": "10.1016/j.jeurceramsoc.2007.02.082",
                    "Volume": "27",
                    "URL": "https://www.sciencedirect.com/science/article/pii/S0955221907001252?via%3Dihub",
                    "Language": "English",
                    "Location": "Microelectronics and Materials Physics Laboratories, EMPART Research Group of Infotech Oulu, P.O. Box 4500, FIN-90014 University of Oulu, Finland",
                    "DateOfCitation": "2015-07-24"
                },
                "CitationType": {
                    "Journal": {
                        "ISSN": "0955-2219",
                        "Issue": "13-15"
                    }
                }
            }
        },
        "MATERIALS": {
            "Matrix": {
                "MatrixComponent": {
                    "ChemicalName": "cyclo olefin copolymer",
                    "StdChemicalName": "Cyclic olefin copolymer",
                    "uSMILES": "C=C.C1CC2CC1C=C2",
                    "Abbreviation": "COC",
                    "PolymerType": "copolymer",
                    "ManufacturerOrSourceName": "Ticona GmbH, Germany",
                    "TradeName": "Topas 8007S-04",
                    "Density": {
                        "value": "1.02",
                        "unit": "g/cm^3"
                    }
                }
            },
            "Filler": {
                "FillerComponent": {
                    "ChemicalName": "barium strontium titanate",
                    "StdChemicalName": "Barium strontium titanate",
                    "Abbreviation": "BST",
                    "ManufacturerOrSourceName": "Sigma\u2013Aldrich Chemie GmbH, Germany",
                    "Density": {
                        "value": "4.9",
                        "unit": "g/cm^3"
                    },
                    "SphericalParticleDiameter": {
                        "description": "less than 200 nm",
                        "value": "200",
                        "unit": "nm"
                    },
                    "FillerComponentInComposite": {
                        "mass": "0.34801136363636365",
                        "volume": "0.1"
                    }
                },
                "FillerComposition": {
                    "Fraction": {
                        "mass": {
                            "value": "0.34801136363636365",
                            "source": "computed by NanoMine"
                        },
                        "volume": {
                            "value": "0.1",
                            "source": "reported"
                        }
                    }
                },
                "Description": "Ba0.5Sr0.5TiO3"
            }
        },
        "PROCESSING": {
            "MeltMixing": {
                "ChooseParameter": [
                    {
                        "Mixing": {
                            "Mixer": "Torque Rheometer",
                            "RPM": {
                                "description": "32-64 rpm",
                                "value": "48",
                                "unit": "rpm"
                            },
                            "Time": {
                                "value": "15",
                                "unit": "minutes",
                                "uncertainty": {
                                    "type": "absolute",
                                    "value": "5"
                                }
                            },
                            "Temperature": {
                                "value": "230",
                                "unit": "Celsius"
                            }
                        }
                    },
                    {
                        "Molding": {
                            "MoldingMode": "hot-pressing",
                            "MoldingInfo": {
                                "Temperature": {
                                    "value": "200",
                                    "unit": "Celsius"
                                }
                            }
                        }
                    }
                ]
            }
        },
        "CHARACTERIZATION": {
            "Scanning_Electron_Microscopy": {
                "EquipmentUsed": "JEOL JSM-6400"
            },
            "Dielectric_and_Impedance_Spectroscopy_Analysis": {
                "Equipment": "Agilent E4991A"
            },
            "XRay_Diffraction_and_Scattering": {
                "Equipment": "Siemens D5000"
            }
        },
        "PROPERTIES": {
            "Electrical": {
                "AC_DielectricDispersion": {
                    "Dielectric_Real_Permittivity": {
                        "description": "Relative permittivity at 1GHz",
                        "value": "3.5"
                    },
                    "Dielectric_Loss_Tangent": {
                        "description": "Loss Tangent at 1 GHz",
                        "value": "0.0003"
                    }
                }
            }
        },
        "MICROSTRUCTURE": {
            "LengthUnit": "10 micron",
            "ImageFile": {
                "File": "http://localhost/nmr/blob?id=595194eee74a1d5e0d169f68",
                "Description": "SEM images of the BSTn-COC composite with 10vol% BST",
                "MicroscopyType": "SEM"
            }
        }
    }
}

File: json_ground_truth/true_json/L102_S6_Hu_2007.json
{
    "PolymerNanocomposite": {
        "ID": "L102_S6_Hu_2007",
        "Control_ID": "L102_S1_Hu_2007",
        "SchemaVersion": "PNC_schema_041220",
        "DatasetID": "5e96fe8dc9db0157d0737e3f",
        "SchemaID": "5e96dbe7c49dc53363c20305",
        "DATA_SOURCE": {
            "Citation": {
                "CommonFields": {
                    "CitationType": "research article",
                    "Publication": "Journal of the European Ceramic Society",
                    "Title": "Dielectric properties of BST/polymer composite",
                    "Author": [
                        "Hu, Tao",
                        "Juuti, Jari",
                        "Jantunen, Heli",
                        "Vilkman, Taisto"
                    ],
                    "Keyword": [
                        "Composites",
                        "Dielectric properties",
                        "Microstructure-final",
                        "BST-COC"
                    ],
                    "Publisher": "Elsevier",
                    "PublicationYear": "2007",
                    "DOI": "10.1016/j.jeurceramsoc.2007.02.082",
                    "Volume": "27",
                    "URL": "https://www.sciencedirect.com/science/article/pii/S0955221907001252?via%3Dihub",
                    "Language": "English",
                    "Location": "Microelectronics and Materials Physics Laboratories, EMPART Research Group of Infotech Oulu, P.O. Box 4500, FIN-90014 University of Oulu, Finland",
                    "DateOfCitation": "2015-07-24"
                },
                "CitationType": {
                    "Journal": {
                        "ISSN": "0955-2219",
                        "Issue": "13-15"
                    }
                }
            }
        },
        "MATERIALS": {
            "Matrix": {
                "MatrixComponent": {
                    "ChemicalName": "cyclo olefin copolymer",
                    "StdChemicalName": "Cyclic olefin copolymer",
                    "uSMILES": "C=C.C1CC2CC1C=C2",
                    "Abbreviation": "COC",
                    "PolymerType": "copolymer",
                    "ManufacturerOrSourceName": "Ticona GmbH, Germany",
                    "TradeName": "Topas 8007S-04",
                    "Density": {
                        "value": "1.02",
                        "unit": "g/cm^3"
                    }
                }
            },
            "Filler": {
                "FillerComponent": {
                    "ChemicalName": "barium strontium titanate",
                    "StdChemicalName": "Barium strontium titanate",
                    "Abbreviation": "BST",
                    "ManufacturerOrSourceName": "Sigma\u2013Aldrich Chemie GmbH, Germany",
                    "Density": {
                        "value": "4.9",
                        "unit": "g/cm^3"
                    },
                    "SphericalParticleDiameter": {
                        "description": "less than 200 nm",
                        "value": "200",
                        "unit": "nm"
                    },
                    "FillerComponentInComposite": {
                        "mass": "0.45880149812734083",
                        "volume": "0.15"
                    }
                },
                "FillerComposition": {
                    "Fraction": {
                        "mass": {
                            "value": "0.45880149812734083",
                            "source": "computed by NanoMine"
                        },
                        "volume": {
                            "value": "0.15",
                            "source": "reported"
                        }
                    }
                },
                "Description": "Ba0.5Sr0.5TiO3"
            }
        },
        "PROCESSING": {
            "MeltMixing": {
                "ChooseParameter": [
                    {
                        "Mixing": {
                            "Mixer": "Torque Rheometer",
                            "RPM": {
                                "description": "32-64 rpm",
                                "value": "48",
                                "unit": "rpm"
                            },
                            "Time": {
                                "value": "15",
                                "unit": "minutes",
                                "uncertainty": {
                                    "type": "absolute",
                                    "value": "5"
                                }
                            },
                            "Temperature": {
                                "value": "230",
                                "unit": "Celsius"
                            }
                        }
                    },
                    {
                        "Molding": {
                            "MoldingMode": "hot-pressing",
                            "MoldingInfo": {
                                "Temperature": {
                                    "value": "200",
                                    "unit": "Celsius"
                                }
                            }
                        }
                    }
                ]
            }
        },
        "CHARACTERIZATION": {
            "Scanning_Electron_Microscopy": {
                "EquipmentUsed": "JEOL JSM-6400"
            },
            "Dielectric_and_Impedance_Spectroscopy_Analysis": {
                "Equipment": "Agilent E4991A"
            },
            "XRay_Diffraction_and_Scattering": {
                "Equipment": "Siemens D5000"
            }
        },
        "PROPERTIES": {
            "Electrical": {
                "AC_DielectricDispersion": {
                    "Dielectric_Real_Permittivity": {
                        "description": "Relative permittivity at 1GHz",
                        "value": "4.4"
                    },
                    "Dielectric_Loss_Tangent": {
                        "description": "Loss Tangent at 1 GHz",
                        "value": "0.001"
                    }
                }
            }
        }
    }
}

File: json_ground_truth/true_json/L102_S7_Hu_2007.json
{
    "PolymerNanocomposite": {
        "ID": "L102_S7_Hu_2007",
        "Control_ID": "L102_S1_Hu_2007",
        "SchemaVersion": "PNC_schema_041220",
        "DatasetID": "5e96fe8dc9db0157d0737e3f",
        "SchemaID": "5e96dbe7c49dc53363c20305",
        "DATA_SOURCE": {
            "Citation": {
                "CommonFields": {
                    "CitationType": "research article",
                    "Publication": "Journal of the European Ceramic Society",
                    "Title": "Dielectric properties of BST/polymer composite",
                    "Author": [
                        "Hu, Tao",
                        "Juuti, Jari",
                        "Jantunen, Heli",
                        "Vilkman, Taisto"
                    ],
                    "Keyword": [
                        "Composites",
                        "Dielectric properties",
                        "Microstructure-final",
                        "BST-COC"
                    ],
                    "Publisher": "Elsevier",
                    "PublicationYear": "2007",
                    "DOI": "10.1016/j.jeurceramsoc.2007.02.082",
                    "Volume": "27",
                    "URL": "https://www.sciencedirect.com/science/article/pii/S0955221907001252?via%3Dihub",
                    "Language": "English",
                    "Location": "Microelectronics and Materials Physics Laboratories, EMPART Research Group of Infotech Oulu, P.O. Box 4500, FIN-90014 University of Oulu, Finland",
                    "DateOfCitation": "2015-07-24"
                },
                "CitationType": {
                    "Journal": {
                        "ISSN": "0955-2219",
                        "Issue": "13-15"
                    }
                }
            }
        },
        "MATERIALS": {
            "Matrix": {
                "MatrixComponent": {
                    "ChemicalName": "cyclo olefin copolymer",
                    "StdChemicalName": "Cyclic olefin copolymer",
                    "uSMILES": "C=C.C1CC2CC1C=C2",
                    "Abbreviation": "COC",
                    "PolymerType": "copolymer",
                    "ManufacturerOrSourceName": "Ticona GmbH, Germany",
                    "TradeName": "Topas 8007S-04",
                    "Density": {
                        "value": "1.02",
                        "unit": "g/cm^3"
                    }
                }
            },
            "Filler": {
                "FillerComponent": {
                    "ChemicalName": "barium strontium titanate",
                    "StdChemicalName": "Barium strontium titanate",
                    "Abbreviation": "BST",
                    "ManufacturerOrSourceName": "Sigma\u2013Aldrich Chemie GmbH, Germany",
                    "Density": {
                        "value": "4.9",
                        "unit": "g/cm^3"
                    },
                    "SphericalParticleDiameter": {
                        "description": "less than 200 nm",
                        "value": "200",
                        "unit": "nm"
                    },
                    "FillerComponentInComposite": {
                        "mass": "0.5047086521483226",
                        "volume": "0.175"
                    }
                },
                "FillerComposition": {
                    "Fraction": {
                        "mass": {
                            "value": "0.5047086521483226",
                            "source": "computed by NanoMine"
                        },
                        "volume": {
                            "value": "0.175",
                            "source": "reported"
                        }
                    }
                },
                "Description": "Ba0.5Sr0.5TiO3"
            }
        },
        "PROCESSING": {
            "MeltMixing": {
                "ChooseParameter": [
                    {
                        "Mixing": {
                            "Mixer": "Torque Rheometer",
                            "RPM": {
                                "description": "32-64 rpm",
                                "value": "48",
                                "unit": "rpm"
                            },
                            "Time": {
                                "value": "15",
                                "unit": "minutes",
                                "uncertainty": {
                                    "type": "absolute",
                                    "value": "5"
                                }
                            },
                            "Temperature": {
                                "value": "230",
                                "unit": "Celsius"
                            }
                        }
                    },
                    {
                        "Molding": {
                            "MoldingMode": "hot-pressing",
                            "MoldingInfo": {
                                "Temperature": {
                                    "value": "200",
                                    "unit": "Celsius"
                                }
                            }
                        }
                    }
                ]
            }
        },
        "CHARACTERIZATION": {
            "Scanning_Electron_Microscopy": {
                "EquipmentUsed": "JEOL JSM-6400"
            },
            "Dielectric_and_Impedance_Spectroscopy_Analysis": {
                "Equipment": "Agilent E4991A"
            },
            "XRay_Diffraction_and_Scattering": {
                "Equipment": "Siemens D5000"
            }
        },
        "PROPERTIES": {
            "Electrical": {
                "AC_DielectricDispersion": {
                    "Dielectric_Real_Permittivity": {
                        "description": "Relative permittivity at 1GHz",
                        "value": "4.8"
                    },
                    "Dielectric_Loss_Tangent": {
                        "description": "Loss Tangent at 1 GHz",
                        "value": "0.0012"
                    }
                }
            }
        }
    }
}
