Repository: ghazalkhalighinejad/AI4MAT

File: json_ground_truth/true_json/L105_S10_Qi_2005.json
{
    "PolymerNanocomposite": {
        "ID": "L105_S10_Qi_2005",
        "Control_ID": "L105_S1_Qi_2005",
        "SchemaVersion": "PNC_schema_041220",
        "DatasetID": "5e96fec2c9db0157d0737e41",
        "SchemaID": "5e96dbe7c49dc53363c20305",
        "DATA_SOURCE": {
            "Citation": {
                "CommonFields": {
                    "CitationType": "research article",
                    "Publication": "Advanced Materials",
                    "Title": "High\u2010Dielectric\u2010Constant Silver-Epoxy Composites as Embedded Dielectrics",
                    "Author": [
                        "Qi, L.",
                        "Lee, B.\u2009I.",
                        "Chen, S.",
                        "Samuels, W.\u2009D.",
                        "Exarhos, G.\u2009J."
                    ],
                    "Keyword": [
                        "Dielectric",
                        "Epoxy\u2010based materials",
                        "Flexible electronics",
                        "Nanocomposites",
                        "Nanoparticles",
                        "metal"
                    ],
                    "Publisher": "WILEY\u2010VCH Verlag",
                    "PublicationYear": "2005",
                    "DOI": "10.1002/adma.200401816",
                    "Volume": "17",
                    "URL": "http://onlinelibrary.wiley.com/doi/10.1002/adma.200401816/abstract",
                    "Language": "English",
                    "Location": "School of Materials Science and Engineering, Clemson University, Clemson, SC 29634, USA",
                    "DateOfCitation": "2016-06-14"
                },
                "CitationType": {
                    "Journal": {
                        "ISSN": "1521-4095",
                        "Issue": "14"
                    }
                }
            }
        },
        "MATERIALS": {
            "Matrix": {
                "MatrixComponent": {
                    "ChemicalName": "3,4-epoxycyclohexylmethyl-3,4-epoxycyclohexanecarboxylate",
                    "StdChemicalName": "Cycloaliphatic Epoxy Resin",
                    "uSMILES": "O=C(OCC1CCC2OC2C1)C3CCC4OC4C3",
                    "Abbreviation": "Epoxy",
                    "ManufacturerOrSourceName": "Aldrich",
                    "Density": {
                        "description": "inserted from ChemProps, NanoMine",
                        "value": "1.17",
                        "unit": "g/cm3"
                    },
                    "Hardener": "hexahydro-4-methylpthalic anhydride"
                }
            },
            "Filler": {
                "FillerComponent": {
                    "ChemicalName": "Silver",
                    "StdChemicalName": "Silver",
                    "Density": {
                        "description": "inserted from ChemProps, NanoMine",
                        "value": "10.5",
                        "unit": "g/cm3"
                    },
                    "SphericalParticleDiameter": {
                        "value": "40",
                        "unit": "nm"
                    },
                    "FillerComponentInComposite": {
                        "mass": "0.7553787010184123",
                        "volume": "0.256"
                    },
                    "ParticleSurfaceTreatment": {
                        "ChemicalName": "Mercaptosuccinic Acid",
                        "Abbreviation": "MSA"
                    }
                },
                "FillerProcessing": {
                    "ChooseParameter": {
                        "Mixing": {
                            "Description": "aqueous AgNO3 solution mixed with solution containing Mercaptosuccinic acid and dodecanoic acid",
                            "Mixer": "NaBH4",
                            "MixingMethod": "stirring",
                            "Time": {
                                "value": "10",
                                "unit": "minutes"
                            }
                        }
                    }
                },
                "FillerComposition": {
                    "Fraction": {
                        "mass": {
                            "value": "0.7553787010184123",
                            "source": "computed by NanoMine"
                        },
                        "volume": {
                            "value": "0.256",
                            "source": "reported"
                        }
                    }
                }
            }
        },
        "PROCESSING": {
            "ExperimentalProcedure": "Mixing of epoxy resin and Ag nanoparticles, followed by spin coating and curing",
            "SolutionProcessing": {
                "ChooseParameter": {
                    "Mixing": {
                        "Description": "Epoxy resin mixed with Ag nanoparticles",
                        "MixingMethod": "ball milling",
                        "ChemicalUsed": {
                            "description": "acetone"
                        },
                        "Time": {
                            "value": "10",
                            "unit": "hours"
                        }
                    }
                }
            },
            "Other_Processing": {
                "ChooseParameter": [
                    {
                        "Heating": {
                            "Description": "mixed epoxy-silver composite was spin coated on a gold sputtered aluminium substrate",
                            "Temperature": {
                                "value": "45",
                                "unit": "Celsius"
                            },
                            "Time": {
                                "value": "2",
                                "unit": "hours"
                            }
                        }
                    },
                    {
                        "Heating": {
                            "Description": "mixed epoxy-silver composite was spin coated on a gold sputtered aluminium substrate",
                            "Temperature": {
                                "value": "160",
                                "unit": "Celsius"
                            },
                            "Time": {
                                "value": "1",
                                "unit": "hours"
                            }
                        }
                    }
                ]
            }
        },
        "PROPERTIES": {
            "Electrical": {
                "AC_DielectricDispersion": {
                    "DielectricDispersionDependence": {
                        "FrequencyDependence": {
                            "condition": {
                                "temperature": {
                                    "value": "25",
                                    "unit": "Celsius"
                                }
                            }
                        }
                    },
                    "Dielectric_Real_Permittivity": {
                        "data": {
                            "description": "Frequency sweep",
                            "AxisLabel": {
                                "xName": "Frequency",
                                "xUnit": "kHz",
                                "yName": "Relative Dielectric Constant",
                                "yUnit": "dimensionless"
                            },
                            "data": {
                                "headers": {
                                    "column": [
                                        {
                                            "@id": "0",
                                            "#text": "Frequency (kHz)"
                                        },
                                        {
                                            "@id": "1",
                                            "#text": "Relative Dielectric Constant"
                                        }
                                    ]
                                },
                                "rows": {
                                    "row": [
                                        {
                                            "@id": "0",
                                            "column": [
                                                {
                                                    "@id": "0",
                                                    "#text": "1000.0"
                                                },
                                                {
                                                    "@id": "1",
                                                    "#text": "87.2936872964"
                                                }
                                            ]
                                        },
                                        {
                                            "@id": "1",
                                            "column": [
                                                {
                                                    "@id": "0",
                                                    "#text": "100.0"
                                                },
                                                {
                                                    "@id": "1",
                                                    "#text": "129.540464511"
                                                }
                                            ]
                                        },
                                        {
                                            "@id": "2",
                                            "column": [
                                                {
                                                    "@id": "0",
                                                    "#text": "10.0"
                                                },
                                                {
                                                    "@id": "1",
                                                    "#text": "158.495707317"
                                                }
                                            ]
                                        },
                                        {
                                            "@id": "3",
                                            "column": [
                                                {
                                                    "@id": "0",
                                                    "#text": "1.0"
                                                },
                                                {
                                                    "@id": "1",
                                                    "#text": "212.610383757"
                                                }
                                            ]
                                        }
                                    ]
                                }
                            }
                        }
                    },
                    "Dielectric_Loss_Tangent": {
                        "data": {
                            "description": "frequency sweep",
                            "AxisLabel": {
                                "xName": "Frequency",
                                "xUnit": "kHz",
                                "yName": "Tan Delta",
                                "yUnit": "dimensionless"
                            },
                            "data": {
                                "headers": {
                                    "column": [
                                        {
                                            "@id": "0",
                                            "#text": "Frequency (kHz)"
                                        },
                                        {
                                            "@id": "1",
                                            "#text": "Tan Delta"
                                        }
                                    ]
                                },
                                "rows": {
                                    "row": [
                                        {
                                            "@id": "0",
                                            "column": [
                                                {
                                                    "@id": "0",
                                                    "#text": "1.0"
                                                },
                                                {
                                                    "@id": "1",
                                                    "#text": "0.0351048453608"
                                                }
                                            ]
                                        },
                                        {
                                            "@id": "1",
                                            "column": [
                                                {
                                                    "@id": "0",
                                                    "#text": "10.0"
                                                },
                                                {
                                                    "@id": "1",
                                                    "#text": "0.0427045360825"
                                                }
                                            ]
                                        },
                                        {
                                            "@id": "2",
                                            "column": [
                                                {
                                                    "@id": "0",
                                                    "#text": "100.0"
                                                },
                                                {
                                                    "@id": "1",
                                                    "#text": "0.0476654639175"
                                                }
                                            ]
                                        },
                                        {
                                            "@id": "3",
                                            "column": [
                                                {
                                                    "@id": "0",
                                                    "#text": "1000.0"
                                                },
                                                {
                                                    "@id": "1",
                                                    "#text": "0.0510254639175"
                                                }
                                            ]
                                        }
                                    ]
                                }
                            }
                        }
                    }
                },
                "DielectricBreakdownStrength": {
                    "Condition": "measured at 200 V/s",
                    "Profile": {
                        "description": "measured at room temperature and 1 kHz",
                        "value": "1000000.0",
                        "unit": "V/m"
                    }
                },
                "ElectricConductivity": {
                    "description": "measured at room temperature and 1 kHz",
                    "value": "9.89e-05",
                    "unit": "S/m"
                }
            }
        }
    }
}
